Repository: marinerhemant/MIDAS

<picture>
    <source media="(prefers-color-scheme: dark)" srcset="logos/midas_logo_on-dark.svg">
  </picture>

# MIDAS — Microstructural Imaging using Diffraction Analysis Software
**MIDAS** is an open-source suite for reconstructing three-dimensional microstructures from High-Energy Diffraction Microscopy (HEDM) data. Developed at the [Advanced Photon Source](https://www.aps.anl.gov/) at Argonne National Laboratory, it supports the complete data-reduction pipeline — from raw detector frames to grain maps, strain tensors, spatially resolved orientation fields, and tomographic reconstructions.

**Version:** 11.0
**Contact:** [Hemant Sharma](mailto:hsharma@anl.gov?subject=[MIDAS]%20From%20Github) (hsharma@anl.gov)

---

### Example: Run FF-HEDM on the included test dataset

```bash
conda activate midas_env
cd FF_HEDM/Example
python ../workflows/ff_MIDAS.py -paramFN ps_ff.txt
```

### Example: Reprocess old results (generate MergeMap.csv + consolidated HDF5)

```bash
python FF_HEDM/workflows/ff_MIDAS.py -reprocess 1 -resultFolder /path/to/results/
```

# Save the generated output file alongside the reference for manual comparison
python tests/test_ff_hedm.py -nCPUs 4 --save-on-fail
```

Send the generated diagnostic report to **hsharma@anl.gov** for assistance.

See [tests/README.md](tests/README.md) for detailed documentation on what each test computes, how results are compared, and exact pass/fail criteria.

---

# NF-HEDM Reconstruction Runbook — survey → calibrate → reconstruct → report

**Use this doc to start a fresh session on a near-field dataset this pipeline has never
seen.** Paste it in together with `LAB_NOTEBOOK.md`, then give three lines:

```
Data folder:     <ABSOLUTE PATH>     # the image tree, e.g. /gdata/dm/1ID/<year>/<bt>/data/nf/
Metadata folder: <ABSOLUTE PATH>     # or "find it" — see §3a
Sample material: <e.g. gold cubes / Ti-7Al / unknown, tell me from the data>
```

Everything else the agent works out or asks for. **The order in §0 is not optional** — it
was confirmed with the instrument scientist, and getting it wrong is itself a documented
failure mode.

**Scope.** The metadata recipes (§3a–§3g) assume **1-ID**. 20-ID-D HT-HEDM is a different
acquisition, detector and file format, and has its own route in §3h — the reduction runs
on its HDF5 directly (`extOrig h5`), so the two blockers that used to close that door are
gone. **The ω sign at 20-ID-D is now settled too** — `aero`, negated, the same convention as
1-ID, determined by the instrument scientist on 2026-08-28 (§2a). The mirror-ambiguity
label that every 20-ID map used to carry is **retired**; do not re-apply it. Both 1-ID and
20-ID-D are in scope end to end.

**Which station.** At sector 20, **NF is at 20-ID-D**. FF and PF run at **both D and E**,
and everything reconstructed to date — NF, FF and PF alike — is **D** data (instrument
scientist, 2026-08-28). Say the station in the report: the beamtime name does not carry it,
the data paths do not carry it, and one campaign's records were already mislabelled `E` on
nothing more than an assumption.

**On any other beamline, stop and ask rather than adapting a recipe.** The array→lab
mapping has to be re-derived, not inherited, and getting it wrong **mirrors the
microstructure invisibly** — the same silent failure mode as the ω sign, with nothing in
the `.mic` that shows it. At 20-ID it *was* re-derived and the 1-ID flip survived, by a
margin that leaves no doubt (maxC 0.000000 vs 0.6957 for the two candidates) — that is the
method to copy, not the constant (§3h).

Not a tutorial. Follow the steps in order; each one names the file to read, the command to
run, the field to look at, and the branch to take.

**Companion: `LAB_NOTEBOOK.md`.** This file says what to do. The notebook records
what was found on the `bt_1id_jul26` campaign, how each claim was measured, and which
attractive ideas were **retracted** — read its §5 before re-opening any question, and its
§4b before touching calibration. Findings are summarised here only where they change what
you should type.

### The doc set — what to read when

**This file is the spine, and the only one you need loaded the whole time.** Everything
else is opened when you reach it. Section numbers are continuous across the set.

| File | Holds | Read it |
|---|---|---|
| **`README.md`** (this) | scope gate, install gate, the order (§0), hard rules, halt conditions | always — start here |
| [`phase-0-setup.md`](phase-0-setup.md) | §1, §1a, §1b — environment, beamline vs your own machine | before touching data |
| [`phase-1-metadata.md`](phase-1-metadata.md) | §2–§4b — ω sign, metadata folder, scan definition, energy, distance | first, and §2 cannot be checked later |
| [`phase-2-frames.md`](phase-2-frames.md) | §5–§5e — look at the raw frames, counting regime, whether rings exist at all | before building anything |

File: manuals/nf-hedm/LAB_NOTEBOOK.md (part 1 of 3)
# NF-HEDM Lab Notebook — 1-ID `bt_1id_jul26` + 20-ID `nfdev_jul26`

**Companion to `NF_HEDM_Handbook.md`.** The handbook says what to do; this records what
was actually found, how it was measured, and what turned out to be wrong. They are kept
apart on purpose: the handbook has to stay short enough to follow, and this has to stay
honest enough to stop a refuted idea coming back.

**§1-§6 are the 1-ID campaign. §7-§8, §13 are the 20-ID HT-HEDM campaigns**
(`nfdev_jul26`/`NF_Au_cube_0802`, `bt_20id_jul26b`), a different beamline, detector,
acquisition stack and file format — read §7 before assuming any 1-ID number or convention
carries over.

Datasets throughout: APS 1-ID, NF detector 2048², px 1.48 µm, 95.0000 keV.
`Au5_cubes_nf_96keV` (gold calibrant, 4 distances, ω step 0.25°) and
`nf_sampleB_htB_s2` (a polytypic metal — an FCC parent with a DHCP polytype; 2 distances
DetZ 7/9, ω step 0.1°, double exposure).
`§n` without a qualifier means a section of *this* file; handbook sections are named
as such.

**Read §5 before re-opening any question here** — four attractive claims are recorded
there as retracted, each with the measurement that killed it.

**Section order is not reading order.** §8 (`bt_20id_jul26b` / `nf_sampleD`, the second
20-ID campaign) was written after §9–§11 and sits below them in the file. §12 is the
determinations log. §13 (the two-cube multipoint calibration and the multipoint CLI fix)
was written last and sits at the very end. Navigate by the numbers, not by scrolling.

---

## 1. What this campaign established

| # | Finding | Status | Where |
|---|---|---|---|
| 1 | The Python multi-resolution path had never run end to end | FIXED (10 defects) | §2 |
| 2 | `GridPoints` parser was off by one on every field | FIXED | §2, defect 10 |
| 3 | `label_components` was 112× slower than scipy for identical output | FIXED | §3a |
| 4 | Multipoint's soft surrogate does not track the hard fraction | FIXED (hard path added) | §3b |
| 5 | Geometry A is at a local optimum: refinement moves it 0.17 µm | ESTABLISHED | §4a |
| 6 | Confidence 1.0 is a plateau, not a unique geometry | VERIFIED NEGATIVE | §4b |
| 7 | `-multiGridPoints` cannot break the degeneracy on a single-crystal calibrant | VERIFIED NEGATIVE | §4b |
| 8 | Re-seeding a refinement ratchets the tilts ~1°/pass | VERIFIED NEGATIVE | §4b |
| 9 | ~~No detectable DHCP polytype~~ | **RETRACTED — the run CRASHED** | §10a |
| 10 | NLM on the median-corrected residual gives 3.6× the voxels ≥0.9 | ESTABLISHED | §4d |
| 11 | The reconstruction is spot-detection-limited, not geometry-limited | ESTABLISHED | §4a vs §4d |
| 12 | Spots span 0.30° FWHM but were sampled at 0.1° — `SumFrames` recovers ~1.6× | ESTABLISHED | §9a |
| 13 | `BlanketSubtraction 2` is 7.1σ of the DENOISED residual, not 0.7σ of the raw | ESTABLISHED | §9b |
| 14 | Raising `NLMH` above 1.0 destroys signal for no noise gain | VERIFIED NEGATIVE | §9c |
| 15 | sampleC is fine-grained; refining the pitch FINDS grains where the control MERGES them | ESTABLISHED | §9d |
| 16 | The DHCP polytype IS present, at the polytype orientation of its parent FCC grain | PROVISIONAL | §10 |
| 17 | 126 of 736 dhcp reflections are forbidden and capped confidence at 0.829 | ESTABLISHED | §11 |
| 18 | The rotation Lorentz factor CANCELS for per-frame threshold detection | ESTABLISHED | §11c |

Finding 11 is the through-line. A full geometry refinement was worth **+0.005**
FracOverlap; changing the *reduction* was worth **3.6× the high-confidence voxels**.
Effort spent on the geometry after §4a was effort spent in the wrong place.

---

## 2. Defects fixed

All ten produced wrong numbers or a crash, none produced a useful error message
until it was made to.

| # | Component | Defect | Commit |
|---|---|---|---|
| 1 | `run_diffr_spots` | Namespace missing `hkls_csv`/`seeds`; and they must be passed EXPLICITLY — `DiffrSpotsParams` resolves defaults against `data_directory` while hkls.csv is written to the per-layer `resultFolder` | b95c38c0 |
| 2 | `run_image_processing` | Namespace missing `all_layers`/`layer_nr`/`output`, AND looped over distances — each call writes the whole `SpotsInfo.bin`, so only the last distance survived | b95c38c0 |
| 3 | `run_tomo_filter` | Passed a path where an `(N,5)` tensor was wanted, wrong kwarg name, treated a `(kept, mask)` tuple as an output path | b95c38c0 |
| 4 | both seed stages | `write_seeds_csv(path, quats)` — arguments SWAPPED; FF path also passed `list[GrainOrientation]` where an `(N,4)` tensor was wanted | b95c38c0 |
| 5 | `cmd_refine_params` | `row_nr=` against a positional `voxel_idx` | b95c38c0 |
| 6 | multi-res loop | `SeedOrientationsAll` checked as a KEY then `copy2`'d as a FILE that nothing creates | b95c38c0 |
| 7 | multi-res loop | Loop 0 wrote `<base>.mic` while downstream expected `<base>.0.mic` — `MicFileText` updated on disk but `run_parse_mic` reads the in-memory dict | b95c38c0 |
| 8 | multi-res loop | A phase that indexes NOTHING crashed instead of stopping cleanly | d231fdf3 |
| 9 | `TanhBox.perturb` | CPU `torch.Generator` against a CUDA `randn` — multi-start had never run on GPU | d231fdf3 |
| 10 | `GridPoints` parser | **Off by one on every field** — see below | d231fdf3 |

### Defect 10 — the one that mattered

A `GridPoints` line is the key followed by a raw 12-column `.mic` row. The C
(`FitOrientationParametersMultiPoint.c:696-698`) parses it with

```c
sscanf(aline, "%s %s %s %s %lf %lf %s %lf %lf %lf %lf %s %s", ...)
```

whose **first `%s` consumes the word `GridPoints` itself**, so its `xc` is line-token 4.
Python's `args` list starts *after* the key, so `args[i]` is line-token `i+1` — the C's
indices are one too high there. The parser used them verbatim, under a comment claiming
it "matches the C sscanf format exactly". It read:

```
xc     <- Y
yc     <- TriEdgeSize
eul1-3 <- (Eul2, Eul3, Confidence)     # a confidence used as a Euler angle
```

Mean hard FracOverlap at the seed geometry, same 12 voxels:

| | value |
|---|---|
| C reference | 0.8515392717 |
| Python, before fix | **0.0026065837** |
| Python, after fix | 0.8729672829 |

**Method note.** This was only findable because the C was run as a reference. Without
`Original val: 0.85154` to compare against, 0.0026 looks like a pessimistic score rather
than a broken one. Any future "the Python disagrees with the C" question should start the
same way.

**The shared beamline env still has the bug (checked 2026-08-01).**
`/home/beams12/S1IDUSER/opt/envs/midas/.../midas_nf_fitorientation/params.py` reads
`args[4,5,7,8,9,10]`; the fixed tree reads `args[3,4,6,7,8,9]`. Those are ordinary
`site-packages` copies at 0.3.2, not editable installs, and `MIDAS_canonical` there is on
an unrelated HEAD without `b95c38c0`/`d231fdf3`. Any multipoint refinement run in that env
is invalid until it is reinstalled — handbook §1. Handbook §10h also documented the broken
indices as if they were correct; fixed 2026-08-01.

---

## 3. Performance findings

### 3a. `label_components` — 112× for identical output

It was a hand-written torch label-propagation: seed every foreground pixel with its flat
index, then 3×3 min-filter until stable, with an `(new != old).any()` convergence test
each pass. Two compounding problems — it needs ~component-diameter passes, and on CUDA
that `.any()` is a **device→host sync every iteration**. Each frame became hundreds of
tiny kernels each followed by a stall, which is why the GPU sat at 0% while one core spun.

Labels are integers and the caller is already inside `torch.no_grad()`, so there was never
an autograd reason for it to be in torch.

| | per 2048² frame |
|---|---|
| torch propagation | 1319.9 ms |
| `scipy.ndimage.label` | **11.8 ms** |

Verified equivalent, not merely similar: same component count, same foreground mask, and
an **identical partition of pixels into components**. 8-connectivity preserved with an
explicit 3×3 structure (scipy defaults to 4-way, which would silently merge fewer blobs).

Image reduction of a 3600-frame scan: ~80 min → 20 min. The remaining cost is GPFS I/O
plus the frame loop, not labelling.

### 3b. The soft overlap surrogate — two bugs, and the wrong design

Multipoint optimised a differentiable Gaussian-splat surrogate with L-BFGS. The C
optimises the **hard FracOverlap** directly with derivative-free NLopt
(`NELDERMEAD`/`CRS2_LM`), so the objective never needed to be differentiable at all.

Two genuine bugs in the surrogate (both verified on synthetic volumes, both fixed):

* The blur kernel was **sum-normalised**, i.e. mass-conserving. On a sparse binary volume
  that collapses a lit pixel's value to ~1/(2πσ²): a spot sitting exactly on a lit pixel
  scored **0.0050** at σ=1.5 instead of ~1.0. Now peak-normalised.
* The `sigma_px <= 1.0` branch used **bare trilinear** sampling on the docstring's claim
  that bilinear is "roughly Gaussian-with-σ-1". It is not — bilinear is a tent reaching
  zero one pixel out, so a spot in the *correct* pixel scored **0.0625** at half-a-pixel
  offset while `hard_fraction` was 1.0. `auto_sigma_px` clamps at exactly 1.0, so typical
  NF configs took this branch every time.

Blurring is now done **in place, chunked**: the out-of-place version held the original and
the result at once — 112 GiB on a 56 GiB volume, OOM even on a 140 GiB H200.

`fit_multipoint_hard_run` (`--objective hard`, now the default) optimises the same
quantity the C does, with the same parameter layout, and uses the **packed** obs volume
(~1.9 GB vs 56 GiB dense) — which removes the memory wall entirely.

### 3c. Multi-GPU sharding

The fitter always supported block splitting (`grid.slice_block`), but
`midas-nf-pipeline run` never used it — one process, one GPU, the rest idle. `--fit-gpus
0,1` fans disjoint voxel blocks out, one process per GPU, in every loop.

This required making `MicWriter` concurrency-safe: it opened `mode="w+"` and then zeroed
the whole file, so every worker would have wiped the others' records. The parent now
pre-allocates once and workers open `r+`.

### 3d. Threaded frame loop

The per-frame reduction work is embarrassingly parallel but was serial, and `n_cpus` only
reached `torch.set_num_threads` on CPU — so on `device=cuda` the cores sat idle. Threads
suffice because skimage's fast NLM and scipy's labeller both release the GIL (measured
**3.96× on 4 threads**); no 16 MB frame is ever pickled.

**Device trap:** threading multiplies the per-frame GPU temporaries by the worker count.
`spatial_median`'s im2col alone OOM'd a 47 GB card at 64 workers. With NLM on the loop
runs on CPU (NLM already forces a host round-trip); with NLM off concurrency is capped.

---

## 4. Scientific findings

### 4a. Geometry A is already at an optimum

Multipoint refinement against the hard FracOverlap, 12 voxels, converged
(142,977 evaluations, 2.2 h):

| | seed | refined | Δ |
|---|---|---|---|
| Lsd₀ | 7228.5849 | 7228.4187 | **−0.17 µm** |
| Lsd₁ | 9229.7096 | 9228.0814 | −1.63 µm |
| BC₀ | (996.7168, 37.9415) | (996.5724, 38.0212) | −0.14, +0.08 px |
| tilts | 0.7882 / 0.6834 / 0.0827 | 0.7866 / 0.6921 / 0.0802 | <0.01° |
| FracOverlap | 0.8730 | 0.8776 | +0.0046 |

**Nothing here is worth re-reconstructing for.** The value of this run is the negative:
it says stop working on the geometry.

### 4b. Three verified calibration negatives

Established directly on Au5, not inferred:

1. **Confidence 1.0 is a plateau, not a unique solution.** Single-voxel refinements seeded
   at `ty` = 0.559, 1.507 and 2.622° all converge to confidence **exactly 1.0000**.
2. **`-multiGridPoints` does not break the degeneracy on a single-crystal calibrant.**
   Seeded from `ty`=0.559 it converged to 0.683 (mean 0.9562); from `ty`=2.622 to 2.985
   (mean 0.9753) — **2.3° apart in `ty`, ~48 µm in `Lsd`**, both looking excellent. All
   voxels of a calibrant cube share one orientation, so N voxels give one grain's
   constraint. It *does* work on a polycrystal (§4a used 12 voxels across 6 grains).
3. **Never re-seed a refinement with its own output.** `TiltsTol` is interpreted relative
   to the current seed, so feeding the output back ratchets the tilts ~1°/iteration;
   `ty` walked to 4.6° with confidence high throughout.

### 4c. ~~No detectable DHCP polytype — a controlled null~~ — SUPERSEDED, see §10

**Do not use this section.** Its conclusion is refuted (§10a) and its numbers below have
**no surviving provenance**: no `.mic`, no run directory, nothing re-derivable. The only
DHCP run left on disk crashed before fitting a voxel. Kept only so the reasoning that
led here can be audited.


Both phases were run against the **same** `SpotsInfo.bin` (verified phase-independent:
`ProcessParams` reads no lattice, space group, wavelength, `Lsd`, `BC`, tilt or
`MaxRingRad`), same geometry, same ω, same grid.

| | max C | median C | voxels ≥0.5 |
|---|---|---|---|
| FCC parent (SG 225) | **1.000** | 0.359 | 7,338 |
| DHCP polytype (SG 194) | **0.191** | 0.052 | **0** |

Identical ceiling of 0.191 at Rsample 200 *and* at the full Rsample 550, so it is not an
artifact of sampling only the centre. The FCC control rules out geometry, mirrored ω,
ring cap and reduction as explanations.

**Caveat that must stay attached:** this is at a **10 µm voxel pitch**. The DHCP polytype in grains well
below that is under the detection limit. "Not detected at 10 µm" ≠ "not present". The
operator's hypothesis that the DHCP grains may simply be very small is untested.

### 4d. NLM on the median-corrected residual — the biggest single win

Denoise the residual *before* thresholding, so the threshold can drop to ~0.7σ instead of
~3σ. Distinct from MIDAS's existing `Denoise` stage, which denoises **raw** frames before
median subtraction.

10 µm loop 0, identical geometry/grid/rings, **only the reduction differs**:

| | baseline (thr 5) | NLM + thr 2 |
|---|---|---|
| median C | 0.359 | 0.562 |
| voxels ≥0.5 | 7,338 | 9,340 |
| voxels ≥0.7 | 4,648 | 7,724 |
| **voxels ≥0.9** | 1,424 | **5,186 (3.6×)** |
| max C | 1.0000 | 1.0000 |

Two checks that make this a real gain rather than a bigger number:

* **max C stayed exactly 1.0000.** The plausible failure mode of denoising before
  peak-finding is smearing a centroid or merging neighbours, which would degrade the
  ceiling. It didn't.
* **Grain topology unchanged** — same grains, same places, filled in rather than invented.

Frame-level, per the cosmic-ray audit (handbook §5b: real spots are blobs ≥30 px, noise is
1-px specks):

| | area in ≥30 px blobs | 1-px specks |
|---|---|---|
| raw @ thr 10 | 8,127 | 2,023 |
| raw @ thr 5 | 19,065 | 91,457 |
| **NLM @ thr 2** | **42,740** | **1,167** |

5.3× the real spot area of the old production threshold, with *fewer* specks.

---

## 5. Open questions, and claims that were RETRACTED

### Retracted

**R1. "Raising `MaxRingRad` 1000→1400 caused the confidence regression."** It did not. The
regression (max C 1.000 → 0.804, voxels ≥0.5 6668 → 1875) was measured on the *failed*
low-signal 0p5deg dataset. The **same settings** on the 0.1° double-exposure data give max
C 1.000 with 1,424 voxels ≥0.9. The cause was signal, not ring count. The argument that
extra reflections enter the confidence denominator unmatched is plausible and still
unproven — it was never isolated, because two things were changed at once.

**R2. "`EdgeLength` must equal `GridSize`; setting it smaller breaks the grid."** Wrong.
`MakeHexGrid.c:23-58` shows `EdgeLength` is an independent, deliberately supported knob:
positions come from `GridSize`, `EdgeLength` sets only the triangle. `EdgeLength 1` on a
coarse grid means small probe triangles, which is intentional. Removing it (making the
triangles 10 µm) is what caused a 94 GiB-per-voxel OOM. **The triangle count never
changed.**

Confirmed in the maintained Python (2026-08-01, by reading `hex_grid/grid.py:97-153`):
every lattice term — `nr_hex`, `nr_row_elements`, `x`, `ht_triangle` — contains
`grid_size` only, while `edge_length` appears solely in `edge_half` and the sub-triangle
offsets `xt1`/`xt2`. So `EdgeLength` provably cannot change the voxel count or positions.
What it *does* propagate into is `TriEdgeSize` (`.mic` col 5), hence `mic2grains` areas and
its neighbour-merge threshold — the operational consequences are tabulated in handbook
§10e. Handbook §10e used to carry the retracted claim verbatim while the traps table
pointed at it as the retraction; fixed 2026-08-01.

**R3. "`screen()` results depend on the voxel chunk size."** Two runs at the *same* forced
chunk gave different md5s, which looked like chunk-dependence. It was the per-voxel
`RunTime` field: read as float64, every physical field is bit-identical. The float32 read
that suggested otherwise split one field across two columns.

**R4. "The GPU sitting at 0% means the job has stalled."** Twice this was a live CPU-bound
stage (`label_components`, then `load_tiff_stack`). py-spy distinguishes them in one call;
GPU utilisation does not.

### Open

**O1. Python multipoint objective reads ~2.5% high** — 0.8730 vs the C's 0.8515 on
identical inputs. Suspected cause: the C passes the voxel **triangle vertices**
(`XGrain[3]`/`YGrain[3]`, built from `gSze` via `ysmall = gSze/(2√3)`) and rasterises
them; the Python path uses the centroid only. Falsifiable prediction: `screen` scores a
spot as the *fraction of its triangle's pixels that are lit*, so adding the triangle
should pull the Python value **down** toward the C.

**O2. Python multipoint optimiser is weaker** — +0.0046 against the C's +0.0119. The C
runs NM → CRS2 → NM → CRS2 → NM per iteration; the Python now runs a local→global→local
ladder with `differential_evolution`, which closed part but not all of the gap. Likely
throughput-bound (see O3), and low priority given §4a.

**O3. Multipoint objective is not batched.** `forward_batched_grains` was tried and
returned a **negative** mean fraction: it hands back `valid` as `(B,K,M)` but
`y_pixel`/`z_pixel` as `(D,B,K,M)`, and `hard_fraction` does not compose with that
pairing. Needs `hard_fraction` taught the batched layout **with a parity check against the
per-voxel loop** — that check is what caught the bug.

**O4. Defect 8's sibling.** A phase that indexes nothing now stops cleanly, but the DHCP
re-run on the good 0.1° dataset has not been done. The null in §4c rests on the failed
dataset for the *phase* question and on the 0.1° data only for FCC.

**O5. Reduction is now I/O-bound.** With labelling 112× faster and the loop threaded, the
remaining ~20 min for 3600 frames is GPFS reads plus the temporal median. Not yet attacked.

---

## 6. Measurement ledger

| Claim | How it was measured | Status |
|---|---|---|
| GridPoints off-by-one | C `Original val` 0.8515 vs Python 0.0026 → 0.8730 after fix | VERIFIED |
| scipy labeller equivalent | identical component count, foreground, and pixel partition | VERIFIED |
| scipy labeller 112× | timed on a 2048² frame with 33k lit px | VERIFIED |
| threading equivalent | 3600-frame reduction BYTE-IDENTICAL to serial (`cmp` clean, 92,196,375 bits) | VERIFIED |
| NLM gain | 10 µm loop 0, identical geometry/grid/rings, only reduction differs | VERIFIED |
| NLM preserves spots | synthetic: noise std 3.063 → 0.686, spot peak 46.1 → 46.1 unchanged | VERIFIED |
| spot-axis tiling | identical results at tile sizes 1/2/3/7 and voxel chunk 1 | VERIFIED |
| `screen()` dtype rework | every field bit-identical on a 5046-voxel grid, `RunTime` excepted | VERIFIED |
| `BoxSize` gate | 0.949153 → 1.000000, matching C exactly; Triton == eager in both states | VERIFIED |
| concurrent MicWriter | two workers writing disjoint rows both survive; old path zeroes everything | VERIFIED |
| shared tilts | gradient 4.0 on each of 3 leaves for 4 distances | VERIFIED |
| geometry A optimal | 142,977-evaluation converged refinement moves it 0.17 µm | VERIFIED |
| DHCP polytype absent at 10 µm | FCC control on the same SpotsInfo.bin reaches 1.000 | CONTROLLED NULL |
| geometry A vs B | full maps; A chosen on operator judgement, orientations agree to 0.04° | **PREFERENCE, not a measurement** |

---

# 7. 20-ID HT-HEDM — `nfdev_jul26` / `Au_cube` (opened 2026-08-01)

A **different beamline**: Bluesky/ophyd acquisition, tomography-style fly scans, a FLIR
optical camera, and HDF5 in DXchange layout. Almost nothing about the 1-ID file handling
carries over. Data
`/gdata/dm/20ID/HT_HEDM/2026-2/nfdev_jul26/data/or1/Au_cube`, reachable as `s1iduser` on
chutoro. Working dir `$ANALYSIS/nfdev_jul26_20id/` (has its own `CHECKPOINT.md`).

## 7a. What the data is

| | |
|---|---|
| Detector | FLIR Oryx ORX-10G-245S8M, **5320 (Y) × 4600 (Z)**, 0.548 µm/px ⇒ FOV 2915 × 2521 µm |
| Container | `exchange/data` (1442, 4600, 5320) uint16, chunks (1,1500,1960), **uncompressed** |
| **Bit depth** | **10-bit stored ×64** — *this scan*. Values are multiples of 64; saturation 65472 = 1023×64 ⇒ `PixelScale 64`. **Per SCAN, not per detector**: `NF_Au_cube_0802` on the same serial is unscaled (§8i) |
| ω | `exchange/theta`, −180 → +180.25 step **+0.25°**, monotonic, no duplicates |
| Frames | 1442 = 360.25°; frames 1440-1441 duplicate 0-1 ⇒ **`NrFilesPerDistance` 1440** |
| Energy | **63.314 keV** (Lu K-edge), λ 0.195824 Å — read off the `foilA.about` foil-wheel table in the Bluesky log, and **CONFIRMED by the instrument scientist 2026-08-28** (§12). The log alone could not establish it |
| Scan | `nfscan(0.2, nfz_start=7, nfz_end=11, ndz=3, y0=8.04, dy=0.01, y_nlayers=2)` ⇒ 3 distances × 2 layers = 6 files |
| δ | 2000 µm (operator) ⇒ `Lsd` 9000 / 11000 / 13000 µm |

**Chunk padding wastes 44 %** — chunks are (1,1500,1960) on a 4600×5320 frame, so 4×3
chunks cover 6000×5880. File 101.77 GB vs 70.58 GB of payload.

**`ndz` counts distances, not steps.** Established from the log's own API change: at 15:45
the same scan was issued as `nfz0=7, dz=2, ndz=2` and then, two minutes later under a
renamed API, as `nfz_start=7, nfz_end=9, ndz=2`. So `ndz=3` over 7→11 is
`linspace(7,11,3)`.

**Metadata is NOT self-contained.** ω is in the HDF5; **detector distance, energy and pixel
size are not** — the HDF5 root carries only areaDetector camera attributes. They come from
`data/metadata/nfdev_jul26/.logs/ipython_logger.log`. There is no `~/new_data` equivalent.

**All darks and flats are empty.** In-file `data_dark` / `data_white` / `data_white_post`
are all-zero placeholders, *and* the separate `_dark_before` / `_dark_after` files are
all-zero too (max = 0 over 24.5 M px). No dark and no flat-field exists for this dataset.
Not fatal — the frame mean is 0.0125 ADU — but there is nothing to flat-field with.

`NF_Au_cube_000594.h5` is an **aborted first attempt**: no `theta`, different `y0`/`dy`.
Do not mix it with the `NF_Au_cube2_0005xx` series.

## 7b. The reduction regime is photon-starved — "0.7 σ" does not apply

Measured on the median-corrected residual (a 400×5320 strip of file 595):

| | |
|---|---|
| fraction exactly zero | **99.734 %** |
| **MAD** | **exactly 0** |
| nonzero pixels at 1 / 2 / 3 / 4 / ≥5 ADU | 4954 / 138 / 18 / 2 / 41 |

So this is near-counting data, and **a MAD-based σ is degenerate**. Handbook §8f's
`BlanketSubtraction ≈ 0.7 σ` cannot be applied as written: `0.7 × σ` collapses onto the
code's σ floor and admits the entire single-count floor as "signal". The threshold must be
**absolute**. Operator's production value: **2 counts, after median subtraction and NLM.**

Second-order trap: at a sub-ADU threshold NLM actively *manufactures* false spots, because
it smears an isolated single count over a patch and the result clears a 4-px minimum-area
cut. NLM plus an absolute threshold is fine; NLM plus a σ-derived threshold is not.

## 7c. Direct beam and beam centre — measurable here, unlike 1-ID

The direct beam **is on the detector** (no DetZBeamPos scan needed, and none exists):
a stationary horizontal stripe, **peak row 4478**, centroid 4479.875, **FWHM 11 rows =
6.0 µm** (that is the layer thickness). Illuminated band ~1670 px ≈ 915 µm wide, which is
slit-defined — **its centre is NOT `ybc`** (handbook §6e).

`ybc` came instead from the sample shadow, two independent ways that agree to 3.5 px
(1.9 µm):

| method | ybc (raw array column) |
|---|---|
| stationary on-axis cube's shadow centroid, file 595 | 2621.5 |
| constant term of the moving cube's sinusoid, files 598/599/600 | **2625.0 ± 5.9** |

**The beam is parallel to 0.14 %** — the moving shadow's amplitude is 906.6 ± 1.3 px across
three files that differ only in detector distance. A divergent beam would have magnified it
by tens of percent over Lsd 9→13 mm. Consequence: **shadows cannot give the detector
distance**; only diffraction can.

`tx` from the stripe slope is **weak**: slope 1.302e-3 px/px ⇒ 0.075°, but the fit rms is
2.55 px against only 3.65 px of linear signal, and the centroid wanders 13.5 px
non-linearly. Treat as a bound, |tx| ≲ 0.15°, not a seed.

## 7d. TWO gold cubes, not one

The operator raised this; the data supports it. Two absorbers are present:

| | on-axis | off-axis |
|---|---|---|
| evidence | **stationary** shadow — only possible for an object on the rotation axis | sinusoid, fit rms 6.2 px |
| position | col 2621-2625 (= the axis) | **496.8 ± 0.7 µm** from the axis |
| shadow width | 40.6 µm | 44.0 µm |
| T | 0.622 | ~0.61 |
| **implied Au path** | **62.4 µm** | **65.0 µm** |

Au at 63.314 keV: µ/ρ = 3.944 cm²/g, µ = 0.007606 µm⁻¹ (`midas_hkls.absorption`, which
takes **wavelength in Å, not energy**). Both absorbers give path/width ≈ 1.5, which sits in
the `s` → `s√2` = 1.41`s` range a cube spans between face-on and corner-on. Two Au cubes of
the same size (~45-65 µm), one centred, one offset by ~0.5 mm.

**The on-axis object is confirmed convex, centred and ~4-fold.** Fourier amplitudes of
−ln T versus ω, normalised to the mean (file 595):

| A1 | A2 | A3 | **A4** | A6 | A8 |
|---|---|---|---|---|---|
| 0.001 | 0.079 | 0.003 | **0.100** | 0.081 | 0.074 |

Three independent readings: (i) a *static detector artifact* is excluded, because a defect
would give all A_n ≈ 0 and these do not; (ii) the odd harmonics vanish (A1, A3 are 30-100×
below A4), which is required for a convex body rotating about an axis **through itself**;
(iii) A4 is the largest term, as a square section demands. **Caveat: A4/A2 is only 1.27**,
so "square" is supported but not strongly — a slightly rectangular section or a small tilt
reproduces this too.

The **moving** object's shape is **untested**: it swings out of the ~1670 px beam band at
both extremes, and that clipping injects spurious low harmonics (its A1 = 0.270,
A2 = 0.452 are artifacts, not shape).

**Still open: confirmation by diffraction.** Absorption establishes "two gold-sized
absorbers"; only indexing establishes "two gold single *crystals*".

**Why this matters for calibration:** a single-crystal calibrant fit that silently averages
two cubes returns a wrong geometry, and a 497 µm offset is far outside anything `Rsample`
would normally bound.

## 7e. File → (layer, distance) grouping

The six `Au_cube2` files split **3/3** on every shadow observable, with tight agreement
inside each group. The argument that fixes the meaning of that split:

> The shadow depends on the sample `y` (which slice the 6 µm beam cuts) and **not** on
> detector distance, because the beam is parallel (§7c). Observed: a 3/3 split with
> within-group agreement of 1.3 px in amplitude. Therefore the split is **by layer**, and
> distance varies *within* each group.

⇒ **595, 596, 597 = layer 1** (y = 8.04); **598, 599, 600 = layer 2** (y = 8.05),
distance-minor. Corroboration: `ybc` drifts monotonically inside group 2 — 2617.55 →
2625.47 → 2631.91 — which is the per-distance beam-tilt signature, **β_y/p ≈ 14.36 px /
4000 µm = 0.0036 px/µm** (1-ID measured 0.0078 px/µm, same order).

Layer 2's shadows are shallower and smeared (on-axis 15.3 µm of Au, moving 29.3 µm across a
90 µm width — path *shorter* than width), i.e. that layer's beam grazes the cubes near an
edge rather than cutting through their middle.

**The absolute distance order within a group is NOT yet measured** — it is assumed to
follow the `linspace(7,11,3)` loop order. The spot radial-scaling test is what settles it.

## 7g. First reconstruction — the Y handedness, and why one voxel cannot calibrate here

**Y handedness settled empirically (2026-08-01).** The detector's horizontal convention was
unknown, so the reduction wrote **two** `SpotsInfo.bin` from one expensive pass — one with
the labels as-is (the writer applies the 1-ID flip `y → NrPixelsY-1-y` internally) and one
with the labels Y-reversed, which is exactly the opposite convention. Identical data,
identical geometry, one bit different:

| variant | maxC | medianC | voxels ≥0.5 | `nm_batched` |
|---|---|---|---|---|
| **std** (1-ID flip) | **0.6957** | 0.3043 | **634** | 7.09 s |
| yflip | **0.000000** | 0.0000 | **0** | **0.00 s** |

yflip does not merely score worse — **nothing survives screening at all**. So the 1-ID
convention `ybc = NrPixelsY-1-col_raw`, `zbc = NrPixelsZ-1-row_raw` holds on the 20-ID Oryx
too. Note this was *established*, not assumed: handbook §3h still says do not inherit the
constant, and the right move when it is unknown is to build both masks from one reduction
and let the calibrant decide.

### The single-voxel refinement is QUANTISATION-LIMITED — §7c's recipe does not port

Step 3 (`refine-params --multi-point --objective hard`, one `GridPoints` row,
`NumIterations 3`) returned:

```
Original val: 0.6956521869   ->  Final: 0.7173913121   (+0.0217, 31088 evals, 160 s)
rounds 2 and 3 identical to round 1
Lsd 6139.7 -> 6162.3 (+22.6 um, same shift at all 3 distances)
BC essentially unmoved;  Tilts: tx=ty=tz=0.0000  -- NEVER MOVED
```

The tilts *are* in the parameter vector (`fit_multipoint.py`: `x0[0:3] = tx,ty,tz`, bounds
from `tilts_tol`), so this is not a wiring bug. The cause is in the numbers:

**0.695652 = 32/46 and 0.717391 = 33/46.** That voxel has only **46 predicted spots**, so
the hard FracOverlap is a step function quantised at **1/46**, and the entire refinement
gained exactly **one spot**. A derivative-free simplex on a piecewise-constant objective has
no direction in which to move **12** parameters (3 tilts + 3 `Lsd` + 6 `BC`); it lands on a
plateau tread and stops, which is why rounds 2-3 were bit-identical.

**Diagnostic:** if the reported objective values are ratios of small integers, you are
quantisation-limited, not converged. Print `Original val` and `Final value` to full
precision and look for the common denominator.

**Why only 46 spots here:** the beam sits **121 px from the detector's bottom edge**, so
only the upper part of each diffraction cone is captured — roughly half the azimuthal
coverage 1-ID gets from a centred beam. Spot count per voxel is a property of the
*beamline geometry*, so §7c's "single voxel, one invocation" recipe is not portable; it
worked at 1-ID because that geometry yields enough spots.

**Fix:** more voxels. With V voxels the objective resolution is `1/(46·V)`, so V = 12 gives
~1/552 and the simplex regains traction. This makes multi-point **load-bearing rather than a
polish step** — and it is precisely where the two cubes matter, since §7b(2)'s negative was
that N voxels of ONE grain give one grain's worth of constraint no matter how many.

## 7h. The confidence ceiling was a BEAMSTOP, and a row profile cannot see one

`maxC` sat at **33/46 = 0.7174** and would not move. Per-distance breakdown of the same
voxel (`missing_spots.py`, which reproduces the reported confidence exactly):

| distance | Lsd (µm) | matched |
|---|---|---|
| 0 | 6162 | **33/46 = 71.7 %** |
| 1 | 8162 | 42/46 = 91.3 % |
| 2 | 10162 | **46/46 = 100 %** |

`hard_fraction` does `hits_d.prod(dim=0)` (`obs_volume.py:318-330`) — a spot counts only if seen
at **all** distances — so the aggregate equals the worst distance and gives no hint which.
**Always break confidence down per distance before theorising.**

### The cause: a circular beamstop, R ≈ 1100-1240 px = 600-680 µm

The rings vanish by **radius**, not by index, and the same radius works at every distance:

| ring | r at d0 | r at d1 | r at d2 |
|---|---|---|---|
| {111} | 938 **blocked** | 1242 weak | 1546 **strong** |
| {200} | 1084 **blocked** | 1435 present | 1787 **strong** |
| {220} | 1538 strong | 2037 strong | 2536 strong |

{200} blocked at d0 ⇒ R > 1084; {111} weakly visible at d1 ⇒ R ≲ 1242. The bound holds in
**pixels** at all three distances, so the stop is fixed in the DETECTOR PLANE, not
subtending a fixed angle from the sample.

Assigning the 13 distance-0 misses to rings by radius: **6 × {111}, 3 × {200}** — all inside
the stop — plus **4 × {220}**, which are outside it and remain **unexplained**. The beamstop
accounts for 9 of 13, not all of them.

**This is why the STRONGEST reflections were the missing ones.** {111} and {200} dominate an
FCC pattern; at the near distance they are the only ones landing inside the stop. An
inner-ring deficit that grows as `Lsd` shrinks is the signature to look for.

### Method failure: five wrong hypotheses, and why the right test was late

Refuted in order: beam halo inflating the median (median = 0.0000 ADU at the miss
positions); a geometry shift at d0 (nearby lit pixels occur at exactly the chance rate —
see below); an opaque block (no dead rows; spots to 1000 ADU at every row); an attenuating
block (raw row profiles flat, no step); ω misalignment of file 595 (best frame shifts
scatter ±6.3).

**The error: I tested for a horizontal BAND when the object is a DISC.** Row profiles and
row occupancy are structurally blind to a stop centred on the beam, because every row keeps
unobstructed columns far from BC. **A radial profile about BC found it immediately.**
Rule: *for anything centred on the beam, profile in RADIUS, not in rows.*

**Chance-rate trap.** "Is there a lit pixel near the prediction?" is meaningless without the
null. With ~3800 lit px per 24.5 Mpx frame the density is 1.55e-4/px, so a ±400 px search
circle contains **~78 lit pixels by chance** and a ±60 px window ~1.75 — which is exactly
what was "found". A first version of the script even labelled this SYSTEMATIC using a
standard-error test. **Compute the chance expectation before interpreting a search radius.**

### A SECOND, separate problem at the near distance — ~10-50× intensity suppression

The beamstop explains 9 of the 13 distance-0 misses. The other 4 are **not** a new
mechanism — they are the tail of a broader effect. Comparing the peak ADU of the SAME
reflection at d0 and d2 for the 30 predicted spots outside the stop:

| | n | d0 peak, median |
|---|---|---|
| hits | 26 | **111.5 ADU** |
| misses | 4 | **3.5 ADU** (threshold is 2) |

and the per-spot `d0/d2` ratio splits into two clean populations:

* **normal**, ratio 0.9-1.6 — 15 spots
* **suppressed**, ratio **0.013-0.08** — 14 spots, i.e. **12-55× weaker at d0 than the
  identical reflection at d2**

Many suppressed spots still count as hits because they clear the 2-count threshold (e.g.
16 ADU at d0 against 428 at d2). The 4 misses are simply the ones pushed under it — 3 sit
at 3-4 ADU; the fourth has 163 ADU in the window but not at the exact predicted pixel
(`hard_fraction` is a single-pixel test).

**Mechanism NOT identified.** Refuted: a beamstop support arm (miss azimuths span 139°,
sd 57.8° vs 47.9° for hits — no exclusion sector); and the acquisition's
`oryx_hdf1 did not capture the correct number of images` warnings, which occur **identically
for every file** (595-600) and are a routine writer-flush artifact, not specific to d0.

This is a **data-quality property of the near-distance acquisition**, not a geometry or
analysis defect. It is why dropping d0 lifts the median confidence from 0.30 to 0.87 —
far more than removing the beamstop-blocked rings does.

### Consequence for the reconstruction

Blocked reflections still enter the confidence **denominator** as misses: `MaxRingRad` sets
only an OUTER limit and MIDAS has no inner radial exclusion. So the ceiling is not a
calibration defect and **no amount of geometry refinement removes it** — confirmed by
multi-point over 12 voxels (objective resolution 1/552) failing to improve on 0.6884 at all.

Fix: `RingsToUse 3 4 5`, dropping {111} and {200}, so the denominator counts only rings
outside the stop at every distance. Preferable to dropping distance 0, which would discard
a third of the geometry leverage.

**Wanted (not built): an inner radial mask.** A `MinRingRad` / beamstop-radius parameter
would let the forward model exclude blocked reflections properly, per distance.

## 7f. Two tests that FAILED — do not repeat them

**F1. Median spot radius does not resolve the detector distances.** Expected ratios
1.000 / 1.286 / 1.571; measured 1.000-1.198 with no three-group structure. Cause: at larger
`Lsd` the high-angle spots leave the detector, so the surviving population is biased toward
small radii and the ratio compresses. **A pooled median over *different* reflections cannot
measure a radial scale.** This was *not* evidence against 7/9/11. Its spot counts were also
invalid — thresholded on RAW frames with no temporal median and no NLM.

**F2. Pairwise nearest-neighbour distance between sparse spot sets has no discriminating
power.** The idea was that two files at the same distance would show near-identical spot
patterns. Measured matrix: every off-diagonal 287-490 px against a different-ω control of
417 px. Diagnosis is arithmetic: for N points placed at random in a `4600×5320` frame the
median nearest-neighbour distance is `0.4699/√(N/A)` = **393 px at N = 35**, mean 418 px.
At 25-49 spots/frame the entire matrix **is** the chance-proximity expectation. Any
NN-matching test at this spot density is measuring nothing.

Method lesson common to both: **compute the random-coincidence expectation of a matching
statistic before running it.** Both failures were predictable on paper.

**F0. The work was done in the WRONG ORDER, and that is the biggest failure here.**
Hard rule 13 / Handbook §6a: *BC comes from the direct beam, Lsd comes from spots, in that order.*
What happened instead: an operator-supplied "delta = 2000 µm" was written straight into an
`Lsd 9000/11000/13000` paramfile, and a 100-minute reduction plus a reconstruction were
launched — §8 work started before §6 was finished. The `Lsd` lines were void. Only
`SpotsInfo.bin` survived the mistake, and only because it is genuinely geometry-independent
(§8e: `ProcessParams` reads no `Lsd`, `BC`, tilt, wavelength or `MaxRingRad`).

Root cause was a **terminology collision on the word "delta"**: the handbook's `δ` is the
Lsd offset `L₁ − DetZ₁`, while the number supplied was (most likely) the *step* between
detector positions, `ΔD` = 2000 µm for `nfz` 7/9/11 mm. Only `ΔD` is trustworthy from the
motor; `δ` must be measured. Confusing them is a millimetre-scale error — here ~2.9 mm.
Recorded as a trap in handbook §6i-bis.

**F4. The position-scrambled null was written as a NO-OP — the exact bug the handbook
documents.** Handbook §6i:995 says in as many words: *"Permuting whole rows is a no-op … the null
silently re-runs the real analysis."* The first triangulation script did
`dB = dB[permutation]`, i.e. permuted whole rows, and the null returned **contrast 1.00×** —
peak 1.3262 against a real peak of 1.3262, identical to four decimals. It tested nothing.

The reason row-permutation is a no-op here is worth stating because it generalises: the
matcher searches **all** `(i, j)` pairs, so reordering B leaves the *set* of B vectors
unchanged. A null must destroy the *correspondence*, not the *ordering*. The fix is to
permute the two position components **independently**, which breaks the `(z, y)` pairing
while preserving both marginals exactly.

**This is the second time this identical bug has appeared** (the first cost a falsely tight
