Repository: marinerhemant/MIDAS

# NF-HEDM Reconstruction Runbook — survey → calibrate → reconstruct → report

**Use this doc to start a fresh session on a near-field dataset this pipeline has never
seen.** Paste it in together with `LAB_NOTEBOOK.md`, then give three lines:

```
Data folder:     <ABSOLUTE PATH>     # the image tree, e.g. /gdata/dm/1ID/<year>/<bt>/data/nf/
Metadata folder: <ABSOLUTE PATH>     # or "find it" — see §3a
Sample material: <e.g. gold cubes / Ti-7Al / unknown, tell me from the data>
```

Everything else the agent works out or asks for. **The order in §0 is not optional** — it
was confirmed with the instrument scientist, and getting it wrong is itself a documented
failure mode.

File: manuals/nf-hedm/LAB_NOTEBOOK.md (part 2 of 3)
# NF-HEDM Lab Notebook — 1-ID `bt_1id_jul26` + 20-ID `nfdev_jul26`
5.1 µm null scatter at 1-ID). Two occurrences of the same documented mistake is an argument
that the null belongs **inside** the function that reports the number, not with the caller —
a `triangulate()` that runs its own nulls and refuses to return a value when a gate fails
makes the error structurally impossible.

**F5. A dropped minus sign put the tomo mask 571 µm away from the particle.** The
sample-shadow sinusoid's phase was measured as **−35.1°** (consistently, in all six files).
The mask generator was written with `PHI_DEG = 35.1`, so its discs sat at
`±(406.4, +285.7)` µm while the true positions are `±(406.2, −285.5)` µm — **571 µm apart,
against a disc radius of 80 µm.** The off-axis cube was therefore masked *out* of the
reconstruction it was supposed to reveal.

The failure mode is what makes this worth recording: the run would have completed
normally and reported "no off-axis cube found", which reads as **the geometry is wrong**.
A sign error in a mask manufactures a false negative in the physics.

**There are TWO independent binary ambiguities, so FOUR candidates, not two.** The
magnitude `|r| = 496.8 ± 0.7 µm` is measured, but turning the phase into a sample-frame
`(x, y)` needs (i) the ω sign convention and (ii) the detector Y handedness. Each flips a
sign independently, giving `(±x, ±y)`. Masking only the `±(x, y)` pair — a point reflection
— covers half the possibilities. Mask all four; the cost is two extra discs (kept fraction
2.43 % → 4.05 %) and it removes the guess entirely.

**How it was caught:** by writing `beam_calib/shadow.py` and testing it against a
two-particle synthetic with known truth. The module returned
`position_candidates_um = [(406.2, −285.5), (−406.2, 285.5)]` and the disagreement with
the hand-built mask was immediate. The one-off script had no truth to check against and
would not have caught it. This is the argument for the module in one example.

**F6. R2 was documented and then not applied — every run of the campaign omitted
`EdgeLength`.** This is the most expensive mistake in the session and it was
self-inflicted: R2 (above) was WRITTEN on 2026-08-01, establishing that `EdgeLength`
is an independent knob and that letting it default to `GridSize` caused a
94 GiB-per-voxel blowup. Every paramfile then produced that same day — `params_calib`,
`params_layer1`, `params_refined_std`, every `run_step4`/`run_cube2` variant — omitted
the key, so `EdgeLength` silently became `GridSize`: 4, then 6, then 16 µm triangles.

The cost, from `screen.py:229-230` (a `(T, P, Q)` tensor over each triangle's
detector-pixel bounding box, `P,Q ≈ EdgeLength/px`):

| `EdgeLength` | triangle | px/triangle | relative |
|---|---|---|---|
| 1 µm | 1.8 px | ~4 | **1×** |
| 16 µm | 29 px | ~850 | **~200×** |

A 4202-voxel annulus scan at `GridSize 16` with `EdgeLength` defaulted had not
finished after **3.4 h** and was killed. The same region at `GridSize 4` with
`EdgeLength 1` — **66,864 voxels, 16× more** — was submitted in its place.

**Second-order error: the cost model was inverted.** Believing coarse grids were
cheap, `GridSize` was raised to 6 and then 16 "for speed". With `EdgeLength`
defaulting, that buys nothing — voxels fall as `1/GridSize²` while per-voxel cost
rises as `GridSize²`. The evidence was already in hand and went unread:
**step4_std 9038 voxels → 7900 s; step4_std_g6 6676 voxels → 8265 s.** Fewer voxels,
more time.

**Lesson beyond the parameter:** a finding recorded in the notebook is not a finding
applied. R2 was written, the handbook §10e was rewritten around it, and the very next
paramfile ignored it. When a retraction changes how a run should be configured,
**grep the actual paramfiles** — do not assume the documentation propagated.

**F3. A wrong reference produced a wrong conclusion, twice.** Normalising the beam stripe
by a median filter *along the column axis* could not separate the stationary absorber from
the moving one; the dip finder latched onto the stationary feature and the sinusoid fit
returned rms 230-310 px. It also produced the false conclusion "the sample is not in the
beam for files 598-600". The correct reference is the **ω-median of the stripe profile**,
which cancels everything stationary by construction — with it, the moving shadow is found
in 95-99 % of frames in **all six** files. Retracted.

---

## 9. Sensitivity — what actually buys signal on a weak sample

Campaign context: `nf_sampleC_htA_s2` (a dilute binary of the sampleB base metal, heat treatment A; 2 distances DetZ 7/9, 0.1 deg,
1800 frames/distance, StartNr 10913) and its 0.25 deg twin, both derived from
`fastpar_bt_1id_jul26_NF.par`. Same sample, same samY, so they cross-check each other.

### 9a. Spots span 0.30 deg FWHM but were sampled at 0.1 deg

`recon/omega_width.py`, 657 spots over 6 reference frames: profile 1.000 / 0.696 / 0.692
/ 0.422 / 0.401 at 0, +/-1, +/-2 frames. **FWHM 0.30 deg = 3 frames.** The control
(random footprints of matched area) shows no peak at all, so the profile is real.

Each frame therefore holds only about a third of a spot while carrying the full
background. `SumFrames 3` recovers it: 2.38x the peak-frame signal against 1.50x the
noise (sigma_MAD 2.965 -> 4.448, close to the sqrt(3) = 1.73 expected) = **~1.6x**, NOT
the sqrt(N) I first claimed. The profile is peaked, not flat.

Loop-0 result at 10 um, identical grid/geometry/seeds, sigma-matched cut (thr 4 = 7.00
sigma vs the baseline's 7.10 sigma), so the gain is attributable to summing alone:

| | grains >=0.3 | grains >=0.5 | max C | neighbour agreement (C>=0.5) |
|---|---|---|---|---|
| base thr2 sum1 | 128 | 39 | 0.8900 | 0.960 |
| thr1 sum1 (3.55 sigma) | **548** | **303** | **0.9889** | 0.758 |
| sum3 thr4 (7.00 sigma) | 268 | 76 | 0.8500 | **0.950** |

`sum3` doubles the grain count while keeping coherence at baseline level. `thr1` gains
far more but its coherence drops -- consistent with genuinely smaller grains AND with
some spurious ones; those two are not separable from this data.

**Unexplained:** `sum3` max C *fell* to 0.8500. Coarser omega binning should if anything
make matching easier. No explanation; it is the one number here that does not fit.

**Do not compare lit-pixel counts across SumFrames values.** A spot spanning 3 frames
lights 3 patches unsummed and 1 summed, so fewer lit bits is the signature of correct
merging, not lost signal (base 339,822 vs sum3 183,558 lit bits per distance-degree).
The same trap voids the spot-component ladder of §9b for this comparison.

### 9b. The threshold floor is set by the DENOISED noise

`BlanketSubtraction` applies AFTER NLM. Raw sigma_MAD 2.965 -> **0.282 denoised**
(10.5x), so the usual `BlanketSubtraction 2` is **7.1 sigma**, not the ~0.7 sigma the
raw number suggests. Ladder in handbook 8k. Floor is between 1.0 and 0.5; the key is
parsed as `int`, so 2 -> 1 is the only step. Isolated single pixels are the noise
indicator -- a real spot cannot be 1 px.

`thr1` lifted the confidence ceiling 0.89 -> 0.9889 and reproduced the baseline's
confident voxels (426/432 coincident, 93.2% agree <5 deg, median misorientation
**0.05 deg**), so it adds rather than overwrites.

### 9c. Stronger NLM is a NEGATIVE result

NLMH 1.5 and 2.0 barely move the noise (0.282 -> 0.270 -> 0.269) but destroy 35-42% of
spot-like components. Only (NLMH 1.0, thr 1) increases the spot count; every stronger
setting trades spots away. **Keep NLMH 1.0.**

### 9d. sampleC is fine-grained -- and the control moves the OTHER way

Grains = spatially connected AND orientation-connected (<5 deg), >=3 voxels:

| C >= 0.3 | 10 um | 5 um | |
|---|---|---|---|
| sampleC (htA) | 128 | **220** | +72% |
| sampleB (htB, control) | 62 | **44** | -29% |
| sampleC, C >= 0.5 | 39 | **77** | +97% |
| sampleB control, C >= 0.5 | 36 | **36** | flat |

Refining the pitch MERGES fragments in the coarse-grained control (count down, size up,
exactly flat at C>=0.5) and FINDS NEW GRAINS in sampleC (count nearly doubles while total
area is ~unchanged, 65,000 -> 73,000 um^2). The control moving the opposite way under
identical processing is what rules out "refinement just fragments things".

**The sampleC grain size distribution is NOT resolved at 5 um.** Median equivalent diameter
18 um at 10 um pitch is under 2 voxels across -- treat those sizes as upper bounds.

Operator confirmed independently: the rod is wider than the sampleB one and the grains are
finer.

---

## 10. The DHCP polytype: a four-step correction

The most instructive sequence of the campaign. **Every intermediate conclusion here was
wrong, and each was killed by a control.** Read the whole thing before quoting any part.

### 10a. RETRACTION: "no detectable DHCP polytype" does not stand

Finding 9 of §1 said CONTROLLED NULL, and §4c quotes max C 0.191 / median 0.052 at two
different `Rsample` values. **Two separate problems with that record, and they are not
the same problem:**

1. **The numbers cannot be re-derived.** No `.mic`, no run directory, no log produces
   0.191. Whatever run generated it is gone. By the provenance rule those numbers should
   never have been quotable, and they are not now.
2. **The only DHCP run still on disk CRASHED**, before fitting a single voxel:

```
torch.OutOfMemoryError: CUDA out of memory. Tried to allocate 1.80 GiB
  in calc_bragg_geometry (midas_diffract/forward.py:916)
```

`/local/s1iduser/nf_sampleB_dhcp/dhcp.log`. It generated hkls and seeds and died there;
`LayerNr_1/` contains no `.mic` at all. It was also run on the 0.5 deg dataset the
operator had already declared failed, at `MaxRingRad 1600`.

So the honest statement is **not** "it was never measured" -- I cannot prove that, and an
earlier run may well have completed and been overwritten. It is: *the surviving evidence
for the null is a crashed run, and the quoted numbers have no source.* Either way the
conclusion falls, and it falls independently on the FF evidence below.

Cause: dhcp needs **994 reflections and 486,755 seeds** against fcc's 228 and 243,129 --
8.7x the footprint -- on one 47 GB A6000 with `expandable_segments` unset.

**A crash and an absence look identical in a summary table.** The record said
"controlled null", which implied the fit ran and found nothing. Re-run on sentosa's
H200s (143 GB) it completes in 22 minutes.

The operator's FF phase analysis independently refutes the old claim: in this rod the
dhcp-unique lines are strongly occupied -- (101) 91.9%, (110) 29.7%, (103) 25.6%,
(105) 17.2%. In `sampleC_htA_s2` the same probe collapses ((101) 1.9%, (110) 0.0%), so
that sample IS single-phase FCC, its lattice parameter fitted to +/- 0.0011 A.

### 10b. WRONG: "the dhcp map is leakage"

The completed run reached max C 0.4938 (median 0.113) where fcc reaches 1.000 on the
same voxels -- and DHCP confidence correlated **+0.749** with FCC confidence, with all
1,167 voxels above 0.3 sitting where the FCC parent was already strong. Read as leakage.

That reading was wrong, and the correlation had an obvious physical explanation I did
not consider: **the FCC parent and the DHCP phase are polytypes** (ABC vs ABAC on the same
close-packed planes), so DHCP forming where FCC is well-ordered is what intergrowth
looks like. A correlation alone was never evidence either way.

Also: the coherence test **would have fooled me the other way**. It returned z = +44.5,
which looks decisive, but its null was 0.523 rising to **0.995** -- nearly every
high-DHCP voxel carried the SAME orientation, so shuffling changed nothing and the
statistic was empty. Quoting it alone would have produced a confident false positive.

### 10c. Two artifact mechanisms, both killed

**Shared reflections** -- killed by a per-spot audit (operator's suggestion). Of 128,937
valid DHCP predicted spots, only **3.2% are FCC-explainable** (an FCC spot within 3 px,
+/-1 frame); those match at 0.992, the DHCP-only 96.8% match at **0.377**. The fit is
matching its own reflections, not fcc's in disguise.

**Lit-pixel density** (`FracOverlap` has no background term, so any orientation scores
higher in a busy region) -- killed by a **sham phase**: same space group, same 486,755
seeds, MORE reflections (868), lattice scaled 1.060x so no ring can be real. It never
exceeds **0.1333** anywhere, against 0.4938. Density alone cannot produce that.

### 10d. What IS established

The dhcp c-axis is parallel to an fcc <111> of the co-located grain to within
**0.17 deg median, 94.8% under 5 deg** across all 3,339 voxels at C >= 0.20 (100% of the
254 at C >= 0.40). That is the polytype relationship, and it explains the "one
orientation everywhere" worry: those voxels lie inside essentially one large gamma grain
(FCC orientation spread median 0.2 deg, FCC confidence median 0.959), so the DHCP
orientation is locked to that parent.

**Status: PROVISIONAL.** Not through a fresh adversarial pass. And it is NOT a DHCP-polytype
grain map -- one orientation tied to one parent, whereas the collaborator's independent
reconstruction shows ~15 distinct grains. Whether the DHCP polytype genuinely occurs only as faults
within FCC grains, or our fit only finds it where the parent is strongest, is open.

---

## 11. Structure factors — reflections that cannot exist were in the denominator

### 11a. The defect

`write_nf_hkls_csv(space_group, lattice, ...)` took **no atom basis**, so it applied
space-group extinction rules and nothing else. Basis-dependent extinctions were
invisible. For the DHCP polytype (both sites the same element, 2a + 2c) **126 of 736 reflections have |F|^2 = 0**.

They are predicted, can never be matched, and sit in the confidence denominator:

| phase | reflections | forbidden | max achievable FracOverlap |
|---|---|---|---|
| DHCP polytype | 736 | 126 (17.1%) | **0.829** |
| FCC parent | 228 | 0 | 1.000 |

The fcc row is the control and it validates the calculation: cap 1.000 predicted,
1.0000 observed. **This is why the defect never showed up before** -- single-atom fcc and
bcc cells have no extra extinctions. It affects HCP, DHCP, intermetallics, oxides.

The failing planes are exactly the forbidden ones -- (002), (303), (306), (222), (307),
(2,1,10), (130) all at 0.000-0.016 -- while the operator's gamma-clean FF lines (101),
(102), (103), (105), (106) match at **0.72-0.94**.

### 11b. The fix and its preregistered test

`PhaseAtom` + `DropForbiddenReflections` (handbook 8l). **Predicted before running:**
0.4938 / 0.829 = 0.596. **Measured: 0.5962.**

| | max C | median | >=0.3 | >=0.5 |
|---|---|---|---|---|
| 736 reflections | 0.4938 | 0.1126 | 1,167 | **0** |
| 610, forbidden dropped | **0.5962** | 0.1346 | 1,894 | **213** |

Landing ON the prediction rather than above it says the orientation SEARCH did not
improve -- the same orientations win, they were simply mis-scored. The consequential
number is the last column: the DHCP polytype could not clear `MinConfidence 0.5` anywhere before,
so the multi-res ladder had nothing to seed from.

Three metrics via one hook, `hard_fraction(refl_weight=...)`: ones -> C_raw,
(f2 > 0) -> C_filt, f2 -> C_weight. Prototyped on real voxels before touching the
package (C_filt 1.196x, C_weight 1.849x; sham null gains only 1.09x and 1.45x, so
weighting favours the true phase rather than inflating everything). **C_filt drives**;
C_weight lifts the null's ceiling 0.16 -> 0.31 and needs thresholds re-tuned first.

### 11c. No Lorentz factor — it CANCELS, and this was measured

Rotation method: I_int ~ |F|^2 P L with L = 1/(sin2theta |sin eta|), and the same slow
Ewald crossing smears the reflection over Domega = w_rlp L. So
I_peak = I_int/Domega ~ |F|^2 P -- **L cancels** for a per-frame threshold.

Confirmed on the fcc 111 ring of `nf_sampleB_htB_s2`, where 2theta and |F|^2 are constant
by construction so only eta varies:

| \|sin eta\| | ~eta | spots | median peak | if L mattered | spots / 1000 ring px |
|---|---|---|---|---|---|
| 0.15-0.30 | 13 | 6 | 43.0 | 43.0 | 4.4 |
| 0.50-0.70 | 37 | 60 | 31.0 | 16.1 | 26.9 |
| 0.90-1.01 | 73 | 172 | 39.8 | 10.1 | 32.8 |

Peak is flat (28-43, non-monotonic) where 1/|sin eta| predicts a 4.3x decline. The last
column is the independent half: spot DENSITY rises 7.5x with |sin eta|, close to the
`~ sin eta` the same model requires (reflections near the pole linger longer but far
fewer land there).

**Limit of validity:** the cancellation holds only while Domega >> step. At 0.1 deg with
Domega ~0.3 deg we are comfortably there; `SumFrames 3` puts the step AT the crossover,
so this needs rechecking if summing becomes standard.

**A failed attempt worth not repeating:** measuring Domega vs eta directly
(`recon/omega_width_vs_eta.py`) was inconclusive -- its random-footprint control returned
FWHM of 1.6-2.2 deg, LARGER than the 0.4-0.8 deg measured for real spots, because
frame-to-frame background drift swamps per-spot width fitting. Peak height at fixed ring
is the observable; width is one step removed and much noisier.

### 11d. `forward_batched_grains` returns (frame_nr, valid, y_pixel, z_pixel)

`frame_nr`/`valid` are `(B,K,M)`; `y_pixel`/`z_pixel` are `(D,B,K,M)` -- exactly as
documented (`soft_overlap.py:412`). An earlier note here and in the checkpoint claimed
`valid` came back `(D,B,K,M)` "not as documented". **That was wrong**: it came from
unpacking the return as `(frame, y, z, valid)`, which silently puts `valid` in `y` and
`z` in `valid`. Production code and the repo test unpack correctly; only analysis
scripts did not. Symptom: a positive control matching **0 of 91,200** spots. This is also
the cause of the long-broken `residual_check.py`.

**Every spot-level script must carry a positive control** -- forward-simulate voxels the
fit scored C >= 0.99 and require ~1.0 matched before believing any other number. That
control caught this twice.

### 11e. The validator was reporting three errors on every correct NF paramfile

`NrOrientations`, `SeedOrientations`, `SeedOrientationsAll` were marked required and/or
`file_exists`, but all three are **outputs** the pipeline writes. They cannot exist at
preflight. Ten live keys were also unregistered and warned as unknown -- including the
whole NLM group, which was delivering the campaign's single biggest gain while the
validator called it unrecognised. Both fixed; `params_sampleC_full_fcc.txt` now validates
0 errors, 0 warnings.

**Nothing prevents this drift recurring.** A test that walks the keys each package
parses and asserts they are all registered would catch the next one at CI time.

---

## 8. `bt_20id_jul26b` / `nf_sampleD` — a second 20-ID campaign, and what did NOT transfer

Two distances (nominal 9 and 11 mm), two layers 10 µm apart, files `000629`-`000632`,
`000628` = dark. Same beamline, same detector **serial 20514670**, ~two weeks after
`nfdev_jul26`. The point of the exercise was to test whether the earlier distance
calibration transferred. Most of the campaign was spent discovering that four separate
things did **not**.

### 8a. What the data is

| | `nfdev_jul26` (Au) | `bt_20id_jul26b` (`nf_sampleD`) |
|---|---|---|
| encoding | 10-bit stored ×64, max 65472 | **12-bit unscaled, max 4092** |
| exposure | 0.200 s (period 275 ms) | **1.25 s** (period 1325 ms, 32 min/scan) |
| frame mean | 1.02 counts | **7.16 counts** |
| beam stripe row | 4479 | **4537** |
| beam FWHM | 11 px = 6.0 µm | 14 px = 7.7 µm |
| illuminated width | 128 px = 70 µm | **452 px = 247 µm** |
| beamstop | present, R ≈ 1100-1240 px | **absent** — stripe unbroken, cols 1720-3640 |

`exchange/data_dark`, `data_white`, `data_white_post` are all present and **all exactly
zero** — placeholders, not flat fields. The separate dark file is zero too. The temporal
median is the only background available. There is no acquisition log (the parent directory
is permission-denied) and the HDF5 carries no energy, so 63.314 keV was **inherited** for
this campaign rather than measured from it. **Confirmed by the instrument scientist
2026-08-28** (§12) — the value stands; what it never had was corroboration inside the data.

`AcqPeriod` reads 0.0339 s and is a stale PV; `NDArrayTimeStamp` gives the real 1325 ms
period. Believe the timestamps.

θ runs −180 → +180.25 in 1442 frames. Frames 1440-1441 sit at +180.00/+180.25, which are
−180.00/−179.75 **mod 360**, so they duplicate frames 0-1 exactly as in `nfdev_jul26`:
`NrFilesPerDistance 1440`. A naive `theta[0] == theta[1440]` test returns False and is
wrong — compare angles, not values.

### 8b. Four wrong answers in a row, all from the same root

The question "is the distance calibration consistent?" was answered wrongly three times
before the right tool was reached. Recorded because the *sequence* is the lesson.

| attempt | answer | why it was void |
|---|---|---|
| raw max-projection + peak finder | "ratio 0.9017 vs 1.2457, **27.6 % off**" | ÷64 applied to unscaled data ⇒ threshold 128 not 2 ⇒ peak finder tracking the **pedestal**; its "peaks" at 56-416 px are inside the beamstop radius, where nothing can be |
| median-corrected profile scaling | "δ = −937 ± 71 µm" | used the **Au beam centre**, 57 px wrong for this campaign |
| same, correct BC | "δ ≈ −1550 µm, **disagrees with Au**" | BC now right, but powder-ring fitting is the wrong tool entirely |
| **spot triangulation** | δ = −634 to −704 µm | passes its own gates and nulls — see 8d |

**The control that should have been run first.** Two layers of the same material at the
same distance, 10 µm apart, must give **identical** ring radii. They gave 1028/1152/1294/
1364/1496 and 1108/1212/1304/1386/1574. Nothing else needed checking after that.

### 8c. Why there are no rings — and it is not a defect

An NF spot lands at *grain position* + `Lsd·tan(2θ)·d̂`. The first term smears every ring by
the illuminated width. Here that is ±226 px against a 111→200 spacing of 225 px — **2.0×
the spacing**. The Au cube, at 70 µm, gave ±64 px = 0.6× and its rings were visible.

Confirmed independently by histogramming **spot radii** (each spot once, unweighted): the
on-ring excess was **+0.2 %** at a = 3.59 and **+2.4 %** at a = 4.05 for the 9 mm scan,
and +2.0 % / −0.2 % at 11 mm. No rings at either candidate. ⇒ The lattice parameter is
**not readable from this detector image**; the indexer has to decide. Handbook §5e.

### 8d. Triangulation — what it gave and what it is worth

`beam_calib.triangulate`, 240 ω samples, ~89 spots/frame (13.5 chance matches/frame):

| `ang_tol` | `r_min` | k | n_peak | L(9 mm) | y-vs-z | verdict |
|---|---|---|---|---|---|---|
| 0.30° | 300 px | 1.0146 | 162 | 136659 | 129412 | **REJECTED** by the module |
| 0.15° | 800 px | — | — | 8361.7 | — | OK, nulls 7.4× / 4.5× |
| 0.30° | 800 px | 1.2391 | 108 | 8366.4 | 142 | OK, nulls 8.3× / 4.2× |
| 0.50° | 800 px | — | — | 8296.4 | — | OK, nulls 8.4× / 4.9× |

`r_min=300` is the instructive row: near BC ray directions are degenerate and the matcher
pairs noise, producing a 136 mm "distance". The module rejected it without being asked.

**But the precision is ~200 µm, not ~2 µm.** The model assumes a point source at BC; a
247 µm specimen perturbs `|p − BC|` by up to 11 % per spot (3 % for the Au cube). The
y-vs-z split rose by the same factor, 57 → 142 µm. Handbook §6i-ter.

⇒ Triangulation **alone** cannot resolve the Au δ = −860 µm from its own −658 ± 35 µm;
the 200 µm gap is inside its own systematic.

> **This was written as "the dataset cannot resolve it" and that was WRONG — see §8h.**
> Triangulation alone could not. Triangulation **followed by geometry refinement** could,
> and the refined answer lands 6.8 µm from the Au value. The lesson is not "the
> measurement is impossible"; it is **"triangulation is a SEED for refinement, not the
> final Lsd, whenever the sample is wide."** Its 211 µm error here was correctly
> predicted by the point-source argument — the caveat was right, the conclusion drawn
> from it was too gloomy.

### 8e. ybc could not be measured — and the tracker default is wrong at 20-ID

zbc is clean: stripe centroid 4537.1, four files agreeing to 0.7 px.

ybc is the **rotation-axis projection**, and neither route reached it:

* `find_stationary` returns a fixed 26 µm absorber at col 3408 (T = 0.89) — a piece of
  hardware, not the sample. There is no on-axis particle here, which is exactly what made
  it easy in `nfdev_jul26` (§7d).
* `fit_axis` **refused at every setting** (`is_reliable` False). The specimen is extended
  and irregular — its shadow width swings 56→886 px with ω — so the deepest-dip centre
  does not trace a rigid sinusoid.

Two method errors were made getting there, both caught by validating against the known Au
answer (axis col 2625.47) rather than by inspection:

1. A hand-rolled "robust" centroid of `1 − T` over the whole band returned **2697** for Au
   (off by +72 to +80 px, rms 132). This is the module's documented trap 3, reimplemented
   by hand after reading it. **Use the module.**
2. The module itself, at its `band_frac=0.30` default, returned **2721** for Au (off by
   +96 px, rms 216, amplitude clipped to 634 px). `band_frac=0.70` returns **2625.88**
   (+0.41 px, rms 1.5, amplitude 918 px = 503 µm, which independently reproduces the
   496.8 µm cube-2 offset). The default is wrong for this beamline; `is_reliable` flagged
   every bad row as False and should be branched on. Handbook §6e-0.

ybc for the reconstruction is therefore **inherited** from the Au campaign at the matching
nominal distances (9 mm → 2625.47, 11 mm → 2631.91), marked as inherited in the paramfile,
with `BCTol` widened in y so refinement can move it. Justification for inheriting: the
diffuse-halo centre here is col 2624.5 (three files, 1.5 px), matching Au's 2625.47 — the
detector appears to have moved vertically only. That is an argument, not a measurement.

### 8f. Reduction settings, and the threshold translation

`sigma_MAD` is **EXACTLY 0** here as well (84.4 % of the residual is exactly zero), so the
σ-scaled NLM path would silently skip denoising — the same defect `NLMHAbsolute` was added
for. NLM is worth it: at matched blob yield it cuts noise singletons **12×**
(200 blobs/1596 singles raw → 105 blobs/92 singles denoised).

Because full scale is 4092 rather than 1023, **one Au count = four counts here**. The
operator's recipe (NLM h = 1, threshold 2) therefore translates to **h = 4, threshold 8**.
Do the translation explicitly; the numbers are not portable.

### 8g. `nfdev_jul26` postscript — cube 2 found, and it validates the shadow method

The `full_e1` run (`EdgeLength 1`, `GridSize 4`, annulus mask, 66,864 of 181,656 voxels)
located the second cube at **(−279.2, −416.7) µm, r = 501.6 µm, angle −123.8°** — 446
voxels, maxC 0.766; the on-axis cube gives 661 voxels at maxC 0.9130.

**Absorption said 496.8 ± 0.7 µm; diffraction says 501.6 µm — agreement to +4.8 µm, about
one voxel.** Two unrelated physics (X-ray attenuation and diffraction indexing) agreeing
to 1 % is the strongest cross-check in either campaign, and it retires the open item
"cube 2 has never been located". The −123.8° angle back-derives the phase→(x,y) convention;
verify it on one more dataset before treating the sign as general.

### 8h. Setup optimisation — the distance calibration IS consistent, and how it was checked

Run at the operator's `a = 3.60` (which beats 3.59: maxC 0.7059 vs 0.6765, n≥0.6 49 vs 17
— `a` and `Lsd` are degenerate through `r ∝ Lsd·λ/a`, so most of a 0.28 % change is
absorbed by `Lsd`, but the *relative* ring spacing is not, and that is what discriminates).

Three passes: **A** search on the starting geometry → **B** refine `Lsd`/`BC`/tilts from
the best voxel (hard objective, `NumIterations 3` in ONE invocation) → **C** search
**again** on the refined geometry. Pass C is the point — it scores voxels that were *not*
used to fit the geometry. Re-seeding a refinement with its own output is the trap
(hard rule 15); a fresh search is not a re-seed.

Pass B: seed voxel **0.705882 → 1.0000000000** (19577 evals, 27.5 s).

| | Lsd 9 mm | Lsd 11 mm | δ = L − DetZ |
|---|---|---|---|
| triangulated (this data) | 8366.4 | 10366.4 | −633.6 |
| **REFINED (this data)** | **8155.6906** | **10155.3298** | **−844.31 / −844.67** |
| `nfdev_jul26`, refined | 8162.2839 | 10162.2596 | −837.72 |

**⇒ The earlier distance calibration IS consistent: δ agrees to 6.8 µm on a 9 mm
distance (0.08 %),** and the two distances independently give δ agreeing to 0.36 µm.
Refined BC `(2691.4720, 61.1784)` / `(2680.8706, 62.2930)`: ybc moved only −2.1 and
−6.2 µm from the INHERITED Au values and nowhere near the ±20 µm `BCTol` edge, so
inheriting it was justified and these are now dataset-local. Tilts tx=0.0347,
ty=−0.3431, tz=0.0068 — **distrust ty**, the objective is 26× less sensitive to it.

#### The check that matters when confidence jumps to 1.0

| | maxC | medianC | n≥0.5 | n≥0.7 | n≥0.8 |
|---|---|---|---|---|---|
| PASS A | 0.7059 | 0.2286 | 217 | 1 | 0 |
| PASS C | **1.0000** | 0.3684 | **2911** | **1415** | **810** |

The whole distribution moved, so it is not a single-voxel overfit. **But the median rose
too** (0.229 → 0.368) and 2911/7350 ≈ 40 % of the disc indexing is exactly the §7b "wrong
plateau" signature. maxC and median **cannot** tell a solved geometry from a plateau.
Neighbour misorientation can:

| pair type | median miso | frac < 5° |
|---|---|---|
| ADJACENT voxels (≤22 µm, grid pitch 20) | **0.23°** | **78.0 %** |
| RANDOM voxel pairs | 40.98° | 4.5 % |

17× enrichment ⇒ **coherent grains, real microstructure.** A wrong-plateau geometry
produces a spatially *random* orientation field; a real one does not.

> **RULE: whenever a refinement drives confidence to 1.0, test the ORIENTATION FIELD, not
> the confidence.** Compare misorientation between spatial neighbours against random
> pairs (`midas_stress.misorientation`, cubic m-3m, radians in and out; `.mic` binary
> columns 7-9 are RADIANS). Confidence statistics are blind to the failure this catches.

Two supporting results from the same run, for the record:

* **Material settled by the indexer, as §8c said it would have to be.** Al 6061
  (a = 4.05) scored maxC **0.1951** — *below SS316L's median of 0.2286* — with **zero**
  voxels above 0.4 anywhere. The `6061` filename is misleading; the material is SS316L.
* **The empirical chance floor is the MEDIAN over the search volume (~0.22), not the
  naive lit-fraction product.** With 1.65 % and 1.40 % of pixels lit at the two distances
  and `hits_d.prod(dim=0)` ANDing them, independent-pixel arithmetic predicts 2.3e-4.
  The truth was ~1000× higher, because observed and predicted spots cluster in the *same*
  regions. **Never compute a chance floor from pixel fractions; read it off the median.**

### 8i. `NF_Au_cube_0802` — and a recorded lesson repeated, with a new excuse

A second Au cube at 20-ID, three distances, ΔD = 2000 µm, taken after the
beamstop was addressed. Steps 0-3 went cleanly and are worth stating because
they show what the procedure achieves when it is followed:

* **Lsd = 6138.7 / 8138.7 / 10138.7 µm** by triangulation (3 pairs, y-z splits
  25/58/54 µm, nulls 13.75× and 8.46×) — reproducing `nfdev_jul26`'s
  6139.7/8139.7/10139.7 **to 1.0 µm**, with k(0→1) agreeing to four decimals.
* **Step 3 reached FracOverlap 1.000000 with NO refinement** (1.0000 → 1.0000,
  improvement +0.0000000000; Lsd, BC and tilts all returned unchanged). The
  beamstop that capped `nfdev_jul26` at 0.913 is gone, as the beamline said.
* Single-crystal control: **100 % of the 1071 C ≥ 0.9 voxels within 1°** of the
  best voxel (median 0.707°). maxC 1.0 alone would not have shown that.

**Two defects worth carrying forward.**

**1. The spot budget was spent on halo before the radius cut.** The first
triangulation attempt failed at every setting with `k ≈ 1.007` and y-vs-z splits
of hundreds of millimetres. Cause: the spot finder kept the `MAXSPOT` brightest
blobs *before* `r_min` was applied, and there are **524 blobs/frame inside
r < 800 px** against ~120/frame outside it, so the real spots never reached the
matcher. `k ≈ 1` with an enormous y-z split means the matcher is pairing noise —
it does **not** mean the detector failed to move. Apply the radius cut first.

**2. The point-mask null, repeated.** §7f (F5/F6) already records that a
candidate-point tomo mask cannot be interpreted: on `nfdev_jul26` masking four
candidate angles returned 0.0000 at every one of 5316 off-axis voxels, and the
cube turned out to be at −123.8°, none of them. The recorded fix is *mask the
whole locus*. On `NF_Au_cube_0802` a **two**-candidate mask was written anyway
and returned the same nothing: 10,272 voxels, on-axis cube perfect (maxC
1.000000), **0 off-axis**.

> **The new excuse, which is the part worth recording.** This time there WAS a
> well-measured phase — +35.0°, rms 0.81 px, 18 mutually consistent fits — where
> the previous campaign had none. Having a precise phase made a point mask feel
> justified. It is not. **The precision of the phase says nothing about whether
> the phase→(x, y) MAPPING is right, and the mapping is the unpinned part.** A
> precise measurement pushed through an unverified convention is still
> unverified. F6 said "a finding recorded is not a finding applied"; this adds
> that a *better measurement* is the thing most likely to talk you out of a
> recorded lesson.

**3. A new shadow failure mode: two absorbers confuse the tracker.** `fit_axis`
refused at every setting (rms ~112 px) until the STATIONARY on-axis cube was
masked out of the profile; then 18 settings returned `is_reliable`, agreeing on
r = 499.8 ± 2 µm with rms down to 0.81 px. This did not appear on `nfdev_jul26`
because the swing there (906 px) separated the two absorbers cleanly; here it is
only ~500 px. **With more than one absorber, freeze the stationary one to the
ω-median before tracking the moving one.**

### 8j. The two pipeline blockers closed, and what the real file said (2026-08-19)

`midas_nf_preprocess` had no HDF5 reader and `process_all` began by loading a whole layer,
so every 20-ID reduction in §7 and §8 above was run by hand-rolled script and the doc set
gated the data out of the pipeline. Both are now in the package: `process_images/io.py`
(`FrameSource` / `TiffFrameSource` / `Hdf5FrameSource`, chosen from `extOrig`) and
`median.py::streaming_temporal_median`. Keys in `PARAMETERS.md` §10f.

**Validated against the real file**, not just synthetic fixtures
(`$ANALYSIS/nfdev_jul26_20id/validate_h5_reader.py`, log on chutoro at
`~hsharma/nf20id_check/validate.log`). On `NF_Au_cube_0802_000708.h5`:

| check | result |
|---|---|
| frames read vs `h5py` at 0 / 1 / 719 / 1439 | **exactly equal**, max\|diff\| 0 |
| dataset length vs `NrFilesPerDistance` | 1442 in file, **1440** used — the last two duplicate the first two |
| `PixelScale` on a scan known to be unscaled | quiet at 1, warns at 64. Unique values 0, 2, 4, 8, 12, … max 4092 |
| streaming vs materialised, 8 real frames end to end | **bit-identical** `SpotsInfo.bin`, 57,243 bits set |

**The subsampled median, measured for the first time.** 60 evenly spaced frames against all
1440, rows 2070–2530: **0.043 % of pixels differ, max |diff| 4 counts**, and at the
production threshold the blobs ≥ 4 px are **identical** on five frames spread across the
sweep (24 vs 24); above-threshold pixel counts rise 0.1–3.8 %. So the shortcut every §7/§8
reduction relied on did not change what was detected — on **one row band of one distance of
one scan**. `MedianFrames` therefore still defaults to all frames. A median biased high
suppresses weak spots silently, which is exactly the failure a sparser or longer-exposure
scan could produce without raising anything.

**Access changed under us.** `s1iduser` is no longer in `bt20idjul26b-20id-962940` or
`nfdevjul26-20id-0a26b1`, so **neither 20-ID beamtime is readable from that account any
more**; `hsharma@chutoro` is in both and is the working route. Also `~/nfdev_recon/` on
chutoro — including the 13 GB `SpotsInfo.bin` — **is gone**, while
`/scratch/s1iduser/au0802_recon/` survives. The usual assumption is backwards here: check
before relying on either.

---

## 12. Determinations log — facts that came from the beamline, not from the data

Some quantities cannot be recovered from the files no matter how carefully they are read.
When one of those is settled, it is settled by **asking someone who knows**, and the record
of that is a name and a date — not a measurement. This section exists so those never decay
back into assumptions, and so a later session can tell a *confirmed* value from an
*inherited* one at a glance.

| date | quantity | value | source | what it closed |
|---|---|---|---|---|
| 2026-08-28 | 20-ID-D HT-HEDM ω sign (not 20-ID-E: ω positive there, ff-hedm Lab Notebook §12) | stage is `aero`; **ω_MIDAS = −ω_aero** | instrument scientist (Hemant Sharma) | The mirror-ambiguity label on every 20-ID orientation map. Handbook §2a, hard rule 1 |
| 2026-08-28 | Beam energy, `nfdev_jul26` + `bt_20id_jul26b` | **63.314 keV** (Lu K-edge), λ 0.195824 Å | instrument scientist | The "inferred from a filename" caveat on both beamtimes. Handbook §3h |

### 12a. Why the ω determination did not invalidate anything

The completed 20-ID reconstructions already ran with `OmegaStart 180` / `OmegaStep -0.25`
— the negated convention — in `params_au0802.txt` and `params_ss316.txt`. That was an
assumption carried over from 1-ID at the time, and the doc set correctly refused to bless
it. The determination **confirms** those maps. Nothing needs re-running.

That is the good outcome, and it is worth naming the bad one that was equally likely: had
the sign come back positive, every 20-ID map would have been mirrored, and **nothing in
the reconstruction would have shown it** — confidence, grain counts, distances, spot
overlap and the neighbour-vs-random coherence test are all invariant under the mirror. The
label was doing real work for the ~4 weeks it stood.

### 12b. Two results that looked like they settled the sign, and did not

Both were available before 2026-08-28 and neither is evidence, for the same reason:

- **The cube-2 cross-check** (§8g) — diffraction r = 497.0 µm against the absorption
  shadow's 499.8 ± 2 µm. Agreement to 2.8 µm from unrelated physics, and a genuinely good
  test of the *geometry*. But it compares a **radius**, which is mirror-invariant.
- **The `θ = −φ − 90°` phase→position convention** — pinned on two campaigns to 3 µm. It
  was *calibrated against the reconstructions themselves*, so a global mirror of both the
  convention and the maps is equally self-consistent.

The general form: **a quantity fitted to the reconstruction cannot test a symmetry the
reconstruction is invariant under.** Before offering any future result as evidence for a
sign, check whether it survives the mirror. If it does, it is not evidence.

### 12c. Still open — do not mistake these for determined

- **Nominal detector positions (`nfz`) for `NF_Au_cube_0802`.** Only ΔD = 2000 µm was
  supplied. δ between campaigns is meaningful (−837.9 vs −837.7 µm); δ against a motor
  scale is not anchored.
- **Which foil was selected**, on any 20-ID beamtime. The Bluesky log prints the static
  13-row wheel table and never records the selection, so the energy question returns
  intact on the next beamtime. Ask early — the wavelength sets every ring radius.
- **20-ID `ty`.** Two good SS316L refinements disagreed on its sign, and §13 shows why:
  the hard objective is ~25-50× less sensitive to `ty` than to `tx`/`tz` on this geometry,
  even sampling both grains of the Au calibrant. `tx`/`tz` are no longer open — see §13.

## 13. The two-cube multipoint calibration, finally run, and the CLI bug it exposed (2026-09-15)

Every prior calibration attempt on either Au campaign (§7g single-voxel, §7h's 12-voxel
multipoint, §8i's `NF_Au_cube_0802` step 3) drew voxels from the **on-axis cube only**.
README Step 5 always said to draw from both; nobody had actually done it. Prompted by a
